Repository: yyeonseoo/AI-tikitaka

# AI-tikitaka

페로브스카이트 실험 데이터로 머신러닝 모델을 만드는 연구 레포입니다. 연구와 확인 작업이 서로 독립된 폴더에 있습니다.

| 폴더 | 연구 | 상태 |
|---|---|---|
| [pce/](pce/README.md) | **문헌 데이터로 태양전지 효율(PCE) 예측과 공정 추천.** 논문 수천 편에서 모은 소자 기록 사용 | 마무리. 모든 방법이 무작위보다는 낫지만, 실험실마다 다른 조건과 기록 안 된 변수 때문에 방법 간 차이를 가릴 수 없었음 |
| [rapid/](rapid/README.md) | **처음 보는 원료(아민)로 결정이 생길지 예측.** 로봇이 같은 절차로 수행한 결정 합성 실험 9,483건 사용 | 마무리. 처음 보는 아민에 대해 머신러닝이 단순한 방법(농도 몇 개로 된 선형 모델, 성공한 조건 근처 고르기, 무작위)보다 낫다는 결과는 나오지 않음 |
| [electrolyte/](electrolyte/README.md) | **배터리 전해질 전도도 예측 (빠른 확인).** 로봇으로 만든 전해질 504개, 측정 5,035건 | 확인 끝. 3차 다항식과 LightGBM이 같은 성능이고 둘 다 재현 한계에 거의 닿음 |
| [reaction/](reaction/README.md) | **반응 수율 예측 (빠른 확인).** 제약 합성 반응 HTE 데이터 2종 (3,955건, 5,760건) | 확인 끝. 선형 모델보다 LightGBM이 크게 나음 (R² 0.70 → 0.94). 처음 보는 시약은 아직 어려움 |

## 설치

```bash
python -m venv .venv
.venv/Scripts/python -m pip install -r requirements.txt   # macOS/Linux: .venv/bin/python
```

명령은 레포 루트에서 실행합니다. 각 연구의 실행 방법은 폴더 안 README에 있습니다.

# 전해질 전도도: 빠른 확인 (2026-10-22)

RAPID 연구 뒤에 "다른 깨끗한 데이터에서는 머신러닝이 단순한 식보다 나은가"를 보려고 짧게 확인한 결과입니다.

## 데이터

배터리 전해질 전도도 실험 5,035건 (Rahmanian et al., *Scientific Data* 2023, [Zenodo 10.5281/zenodo.7244939](https://doi.org/10.5281/zenodo.7244939), CC BY). 로봇이 용매 EC·PC·EMC와 리튬염 LiPF₆의 비율을 바꿔 전해질 504개를 만들고, −30~60°C에서 10°C 간격으로 전도도를 쟀습니다. 조성으로 묶으면 서로 다른 조성은 108개이고, 조성마다 4~5번씩 반복해서 만들었습니다.

받는 법: Zenodo에서 `Conductivtiy_experiment.csv`를 받아 `electrolyte/data/conductivity.csv`로 저장 (`data/`는 git 제외).

## 확인한 것

처음 보는 조성의 전도도를 맞힐 수 있나. 조성 단위로 5묶음으로 나눠, 한 묶음은 학습에서 빼고 맞혔습니다. 입력은 염 농도(몰랄), EC/(EC+PC), (EC+PC)/전체 용매, 온도이고, 예측 대상은 ln(전도도)입니다.

| 모델 | R² (ln σ) | 상대 오차 중앙값 |
|---|---|---|
| 아레니우스 식 (온도만, 조성 무시) | 0.822 | 18.9% |
| 2차 다항식 (조성 3개 + 1/온도) | 0.954 | 8.1% |
| 3차 다항식 | 0.962 | 6.2% |
| kNN (가까운 조성 5개 평균) | 0.949 | 8.5% |
| LightGBM | 0.962 | 6.4% |
| 재현 한계 (같은 조성·온도로 다시 만든 전해질의 평균으로 맞히기) | 0.967 | 5.6% |

## 결과

- 3차 다항식(식 하나)과 LightGBM의 성능이 같습니다(R² 0.962 대 0.962).
- 둘 다 이미 재현 한계(0.967)에 거의 닿아 있습니다. 같은 전해질을 다시 만들어도 이 정도 차이는 나기 때문에, 어떤 모델로도 더 좋아질 여지가 거의 없습니다.
- 변수가 4개뿐이고 관계가 매끄러워서, 이 데이터에서도 머신러닝이 단순한 식보다 나을 이유가 없습니다.

실행: `python electrolyte/quick_check.py` (몇 초)

File: electrolyte/README.md
# 전해질 전도도: 빠른 확인 (2026-10-22)

RAPID 연구 뒤에 "다른 깨끗한 데이터에서는 머신러닝이 단순한 식보다 나은가"를 보려고 짧게 확인한 결과입니다.

## 데이터

배터리 전해질 전도도 실험 5,035건 (Rahmanian et al., *Scientific Data* 2023, [Zenodo 10.5281/zenodo.7244939](https://doi.org/10.5281/zenodo.7244939), CC BY). 로봇이 용매 EC·PC·EMC와 리튬염 LiPF₆의 비율을 바꿔 전해질 504개를 만들고, −30~60°C에서 10°C 간격으로 전도도를 쟀습니다. 조성으로 묶으면 서로 다른 조성은 108개이고, 조성마다 4~5번씩 반복해서 만들었습니다.

받는 법: Zenodo에서 `Conductivtiy_experiment.csv`를 받아 `electrolyte/data/conductivity.csv`로 저장 (`data/`는 git 제외).

## 확인한 것

처음 보는 조성의 전도도를 맞힐 수 있나. 조성 단위로 5묶음으로 나눠, 한 묶음은 학습에서 빼고 맞혔습니다. 입력은 염 농도(몰랄), EC/(EC+PC), (EC+PC)/전체 용매, 온도이고, 예측 대상은 ln(전도도)입니다.

| 모델 | R² (ln σ) | 상대 오차 중앙값 |
|---|---|---|
| 아레니우스 식 (온도만, 조성 무시) | 0.822 | 18.9% |
| 2차 다항식 (조성 3개 + 1/온도) | 0.954 | 8.1% |
| 3차 다항식 | 0.962 | 6.2% |
| kNN (가까운 조성 5개 평균) | 0.949 | 8.5% |
| LightGBM | 0.962 | 6.4% |
| 재현 한계 (같은 조성·온도로 다시 만든 전해질의 평균으로 맞히기) | 0.967 | 5.6% |

## 결과

- 3차 다항식(식 하나)과 LightGBM의 성능이 같습니다(R² 0.962 대 0.962).
- 둘 다 이미 재현 한계(0.967)에 거의 닿아 있습니다. 같은 전해질을 다시 만들어도 이 정도 차이는 나기 때문에, 어떤 모델로도 더 좋아질 여지가 거의 없습니다.
- 변수가 4개뿐이고 관계가 매끄러워서, 이 데이터에서도 머신러닝이 단순한 식보다 나을 이유가 없습니다.

실행: `python electrolyte/quick_check.py` (몇 초)
